Repository: cmc6720/Bioplastics

File: Data/BioplasticsResultSummaryABC.csv
,A-SS,A-MC,A-DS,A-2SS-1MC,A-2MC-1SS,A-2SS-1DS,A-2DS-1SS,A-1SS-1MC-1DS,,B-SS,B-MC,B-DS,B-2SS-1MC,B-2MC-1SS,B-2SS-1DS,B-2DS-1SS,B-1SS-1MC-1DS,,C-SS,C-MC,C-DS,C-2SS-1MC,C-2MC-1SS,C-2SS-1DS,C-2DS-1SS,C-1SS-1MC-1DS
Desired starting wt to Area ratio (g/cm^2),60/80,60/80,60/80,60/80,60/80,60/80,60/80,60/80,,20/80,20/80,20/80,20/80,20/80,20/80,20/80,20/80,,20/80,20/80,20/80,20/80,20/80,20/80,20/80,20/80
Sargassum (g),1.81,,,1.23,0.61,1.23,0.6,0.79,,0.61,,,0.4,0.2,0.38,0.2,0.26,,0.59,,,0.43,0.2,0.4,0.2,0.28
MCC (g),0.59,2.42,0.63,1.2,1.82,0.67,0.61,0.82,,0.2,0.84,0.22,0.4,0.6,0.2,0.21,0.26,,0.2,0.84,0.2,0.43,0.59,0.2,0.2,0.27
Dulse (g),,,1.83,,,0.73,1.22,0.82,,,,0.61,,,0.22,0.45,0.26,,,,0.63,,,0.2,0.41,0.27
TFA (g),77.35,78,77.7,77.6,77.3,78,77.6,77.9,,25.85,25.95,25.9,25.89,25.95,25.9,25.8,25.87,,28.5,25.7,26.6,25.9,26.4,25.6,26,25.6
Shaker start date,29-May,29-May,29-May,29-May,29-May,29-May,29-May,29-May,,3-Jun,3-Jun,3-Jun,3-Jun,3-Jun,3-Jun,3-Jun,3-Jun,,30-Jun,30-Jun,30-Jun,30-Jun,30-Jun,30-Jun,30-Jun,30-Jun
Centrifuge start date,n/a,n/a,n/a,n/a,n/a,n/a,n/a,n/a,,n/a,n/a,n/a,n/a,n/a,n/a,n/a,n/a,,n/a,n/a,n/a,n/a,n/a,n/a,n/a,n/a
Casting date,2-Jun,2-Jun,2-Jun,2-Jun,2-Jun,2-Jun,2-Jun,2-Jun,,6-Jun,6-Jun,6-Jun,6-Jun,6-Jun,6-Jun,6-Jun,6-Jun,,4-Jul,4-Jul,4-Jul,4-Jul,4-Jul,4-Jul,4-Jul,4-Jul
Casting weight,60.1,look up,71.27,56.08,65.3,64.89,51.39,67.25,,17.57,19.76,20.97,20.62,18.44,24.36,21.9,20.59,,18.06,11.82,21.5,9.74,18.47,17,15.42,22.01
Petri removal date,3-Jun,3-Jun,3-Jun,3-Jun,3-Jun,3-Jun,3-Jun,3-Jun,,7-Jun,7-Jun,7-Jun,7-Jun,7-Jun,7-Jun,7-Jun,7-Jun,,7-Jul,7-Jul,7-Jul,7-Jul,7-Jul,7-Jul,7-Jul,7-Jul
Bioplastic final weight,1.61,3.62,3.63,2.63,2.82,2.51,2.78,3.2,,0.9,0.94,1.01,0.81,0.7,0.82,0.87,0.8,,1.23,0.77,1.24,0.73,0.92,0.78,0.83,1.06
Bioplastic in beaker final weight (g),1.96,,,0.77,0.82,0.73,,0.5,,,,,,,,,,,,,,,,,,
Mold type,1,1,1,1,1,1,1,1,,1,1,1,1,1,1,1,1,,1,1,1,1,1,1,1,1
Mold size (cm),10,10,10,10,10,10,10,10,,10,10,10,10,10,10,10,10,,10,10,10,10,10,10,10,10
notes,optically transparent + green,clear with bubbles,"relatively flat, not very transparant ",very bumpy,"bumpy/ridged, optically transparant, green",somewhat flat,relatively flat,,,,,,,,,,,,,,,,,,,
transparancy ,optically transparant ,,,,,,,,,slightly transparant (some sediment),optically transparant ,translucent ,somewhat transparant ,transparant ,translucent ,translucent ,translucent ,,slightly transparent with sediment,transparent,translucent ,transparent,slighly transparent ,translucent ,slightly transparent ,slightly transparent 
surface roughness,,,,,,,,,,rough,smooth,medium smooth ?,slightly rough (sediment),smooth,slightly rough (sediment),slightly rough (sediment),slightly rough (sediment),,rough (due to sediment),smooth,smooth,slight roughness due to sediment,rough (dimpled texture + sediment),rough in some areas (due to sediment),rough in some areas (due to sediment),"rough in some areas (due to sediment), very minor dimpling in some areas"
flat,not flat,,,,,,,,,mostly flat,half flat - half folded up during drying,flat,mostly flat,slightly crinkled ,partly flat,flat,mostly flat (one corner rough),,mostly flat,half flat - half folded,flat,mostly flat,very textured and curled up on all sides,flat,flat,mostly flat
color,n/a,,,,,,,,,light brown,n/a,dark brown,light brown,green tint,dark brown,green,light green-brown,,green brown,n/a,"dark brown, slighly green","slightly green, mostly clear","light brown, slightly green","dark brown, slighly green",green brown,dark green brown
bubbles?,,,,,,,,,,no,yes,no,no,no,no,no,no,,no,yes,no,no,no,no,no,no
shrunk?,,,,,,,,,,yes (~1/2 cm on all sides),no,no,yes (~1/4 cm on all sides),"yes (~1/8 cm on all sides), could be due to crinkle","yes (~1/8 cm on all sides), could be due to crinkle",no,no,,yes (~1/16 cm),no,no,no,yes (~1/4 cm),no,no,yes (1/8 cm)
,,,,,,,,,,,,,,,,,,,,,,,,,,
Immersion time (hh:mm),,,,,,,,,,,,,,,,,,,,,,,,,,
Increase in weight (%) ,,,,,,,,,,-0.5,35.9,4,18.8,45.5,5.1,14.5,38.4,,,,,,,,,
stdev,,,,,,,,,,4.9,11.1,10,8.9,11.9,9.2,4.8,11.1,,,,,,,,,
Soluble matter lost (%),,,,,,,,,,49.9,13.1,74.4,36.9,15.4,54.6,69.9,35.4,,,,,,,,,
stdev,,,,,,,,,,4.4,5.2,3.7,3.4,1.2,7,6.6,13,,,,,,,,,
,,,,,,,,,,,,,,,,,,,,,,,,,,
,,,,,,,,,,,,,,,,,,,,,,,,,,
,,,,,,,,,,,,,,,,,,,,,,,,,,
,,,,,,,,,,,,,,,,,,,,,,,,,,
,,,,,,,,,,,,,,,,,,,,,,,,,,
,,,,,,,,,,,,,,,,,,,,,,,,,,
,,,,,,,,,,,,,,,,,,,,,,,,,,
,,,,,,,,,,,,,,,,,,,,,,,,,,
,,,,,,,,,,,,,,,,,,,,,,,,,,
,,,,,,,,,,,,,,,,,,,,,,,,,,
,,,,,,,,,,,,,,,,,,,,,,,,,,
,,,,,,,,,,,,,,,,,,,,,,,,,,
,,,,,,,,,,,,,,,,,,,,,,,,,,
,,,,,,,,,,,,,,,,,,,,,,,,,,
,,,,,,,,,,,,,,,,,,,,,,,,,,
,,,,,,,,,,,,,,,,,,,,,,,,,,
,,,,,,,,,,,,,,,,,,,,,,,,,,
,,,,,,,,,,,,,,,,,,,,,,,,,,
,,,,,,,,,,,,,,,,,,,,,,,,,,
,,,,,,,,,,,,,,,,,,,,,,,,,,
,,,,,,,,,,,,,,,,,,,,,,,,,,
,,,,,,,,,,,,,,,,,,,,,,,,,,
,,,,,,,,,,,,,,,,,,,,,,,,,,
,,,,,,,,,,,,,,,,,,,,,,,,,,
,,,,,,,,,,,,,,,,,,,,,,,,,,
,,,,,,,,,,,,,,,,,,,,,,,,,,
,,,,,,,,,,,,,,,,,,,,,,,,,,
,,,,,,,,,,,,,,,,,,,,,,,,,,
,,,,,,,,,,,,,,,,,,,,,,,,,,
,,,,,,,,,,,,,,,,,,,,,,,,,,
,,,,,,,,,,,,,,,,,,,,,,,,,,

File: Data/202012SyntheicPlasticMechanicalTest.csv (part 2 of 67)
HDPE2 Time,HDPE2 Stress,HDPE2 Strain,,HDPE3 Time,HDPE3 Stress,HDPE3 Strain,,LDPE2 Time ,LDPE2 Stress,LDPE2 Strain,,LDPE3 Time,LDPE3 Stress,LDPE3 Strain,,PP2 Time ,PP2 Stress,PP2 Strain,,PP3 Time ,PP3 Stress,PP3 Strain ,,PET2 Time ,PET2 Stress,PET2 Strain,,PET3 Time ,PET3 Stress,PET3 Strain,,HDPE1 Time,HDPE1 Stress,HDPE1 Strain,,LDPE1 Time,LDPE1 Stress,LDPE1 Strain,,PET1 Time,PET1 Stress,PET1 Strain,,PP1 Time ,PP1 Stress,PP1 Strain
9.11400032,7.872249667,28.87810606,,9.112000465,10.73280268,28.8715365,,9.112000465,2.219383368,28.87198817,,9.112999916,3.048872788,28.87470704,,9.112000465,6.524849466,28.87176322,,9.112000465,6.167389899,28.87130978,,9.11400032,16.87652853,27.6050869,,9.112000465,17.55316674,28.87221489,,9.112999916,3.867893529,2.727325913,,9.112000465,2.219383368,28.87198817,,9.222999573,5.081778354,2.756217033,,9.112999916,2.882847906,2.728181982
9.213999748,7.852459225,29.19617451,,9.211999893,10.71704091,29.19005839,,9.211999893,2.216677853,29.18801968,,9.213000298,3.045660232,29.19096349,,9.211999893,6.500529182,29.19028511,,9.211999893,6.141889929,29.19028511,,9.213999748,16.81008491,27.90807831,,9.211999893,17.4990779,29.18915151,,9.213000298,3.888580385,2.757287067,,9.211999893,2.216677853,29.18801968,,9.322999954,5.112993776,2.785322328,,9.213000298,2.896255093,2.757501241
9.31400013,7.827441418,29.51265769,,9.312000275,10.69506869,29.50608813,,9.312000275,2.215722943,29.50676651,,9.312999725,3.044336001,29.51039226,,9.312000275,6.471977686,29.50563469,,9.312000275,6.11059948,29.50563469,,9.31400013,16.72983834,28.21215174,,9.312000275,17.44675724,29.50721995,,9.312999725,3.91001318,2.788104499,,9.312000275,2.215722943,29.50676651,,9.423000336,5.148176218,2.815711412,,9.312999725,2.911233747,2.787890325
9.413999557,7.802783049,29.83004597,,9.411999702,10.67562726,29.82347818,,9.411999702,2.213358648,29.82347818,,9.413000107,3.041642053,29.82687544,,9.411999702,6.444801868,29.8237049,,9.411999702,6.081191138,29.8237049,,9.413999557,16.62287068,28.51449292,,9.411999702,17.38686458,29.82347818,,9.413000107,3.929752164,2.818493583,,9.411999702,2.213358648,29.82347818,,9.522999763,5.182478283,2.846742809,,9.413000107,2.926565968,2.817637515
9.513999939,7.776445465,30.14584899,,9.512000084,10.65574124,30.13950792,,9.512000084,2.211445754,30.13996136,,9.512999535,3.0381258,30.1431319,,9.512000084,6.418299372,30.13973464,,9.512000084,6.052288996,30.14109142,,9.513999939,16.49837496,28.81726758,,9.512000084,17.33229316,30.14018454,,9.512999535,3.949151594,2.848240773,,9.512000084,2.211445754,30.13996136,,9.623000145,5.21336292,2.875419965,,9.512999535,2.941461173,2.847384704
9.61400032,7.749722918,30.46323905,,9.612000465,10.63531432,30.456441,,9.612000465,2.209982272,30.45734788,,9.612999916,3.037058589,30.46097185,,9.612000465,6.389228689,30.45689444,,9.612000465,6.01847342,30.45666772,,9.61400032,16.33766471,29.11939201,,9.612000465,17.27767413,30.45621428,,9.612999916,3.970098595,2.878630066,,9.612000465,2.209982272,30.45734788,,9.722999573,5.243387789,2.903027087,,9.612999916,2.957386472,2.877987962
9.713999748,7.7207513,30.78062911,,9.711999893,10.61388558,30.77405777,,9.711999893,2.206937345,30.77428449,,9.713000298,3.034602793,30.77700159,,9.711999893,6.359549582,30.77451121,,9.711999893,5.986063463,30.77405777,,9.713999748,16.15150629,29.4251977,,9.711999893,17.22492879,30.77564481,,9.713000298,3.986403602,2.907093257,,9.711999893,2.206937345,30.77428449,,9.822999954,5.281948501,2.934058274,,9.713000298,2.975114008,2.909447289
9.81400013,7.689543719,31.0977889,,9.812000275,10.59193313,31.09122111,,9.812000275,2.205350474,31.09099439,,9.812999725,3.031754316,31.09461837,,9.812000275,6.329852543,31.09167455,,9.812000275,5.952798104,31.09190127,,9.81400013,15.94716254,29.72688865,,9.812000275,17.16309165,31.09122111,,9.812999725,4.001462145,2.934914343,,9.812000275,2.205350474,31.09099439,,9.923000336,5.316136869,2.965089462,,9.812999725,2.986694056,2.937482341
9.913999557,7.65614364,31.4144988,,9.911999702,10.56957394,31.40793101,,9.911999702,2.203577614,31.40793101,,9.913000107,3.029221056,31.41155498,,9.911999702,6.297438734,31.40815773,,9.911999702,5.917700523,31.40793101,,9.913999557,15.70000168,30.02988005,,9.911999702,17.10495815,31.40815773,,9.913000107,4.024683611,2.9668016,,9.911999702,2.203577614,31.40793101,,10.02299976,5.347973673,2.995478756,,9.913000107,3.000226892,2.966159496
10.01399994,7.624693215,31.73188886,,10.01200008,10.54880562,31.72554424,,10.01200008,2.202401979,31.72532107,,10.01299953,3.027376825,31.72871832,,10.01200008,6.269791548,31.72554424,,10.01200008,5.883190207,31.72486763,,10.01399994,15.43271636,30.33481877,,10.01200008,17.05261818,31.72667784,,10.01299953,4.046569503,2.998902822,,10.01200008,2.202401979,31.72532107,,10.12300014,5.381154572,3.026082014,,10.01299953,3.018525265,2.997190893
10.11400032,7.588952308,32.04882547,,10.11200047,10.52506021,32.04202742,,10.11200047,2.200069526,32.04248086,,10.11299992,3.024546621,32.04565494,,10.11200047,6.237490456,32.04202742,,10.11200047,5.845721926,32.0413508,,10.11400032,15.12584235,30.6369432,,10.11200047,16.9940909,32.0429343,,10.11299992,4.062200794,3.028436046,,10.11200047,2.200069526,32.04248086,,10.22299957,5.414721902,3.056257133,,10.11299992,3.033974771,3.027366012
10.21399975,7.552448373,32.36576209,,10.21199989,10.50313701,32.35919076,,10.21199989,2.198613462,32.35919076,,10.2130003,3.021589893,32.36236484,,10.21199989,6.207400184,32.35941748,,10.21199989,5.812721404,32.3596442,,10.21399975,14.78469591,30.93950112,,10.21199989,16.93530495,32.35919076,,10.2130003,4.078976504,3.057755306,,10.21199989,2.198613462,32.35919076,,10.32299995,5.446087774,3.086004322,,10.2130003,3.051825294,3.058183236
10.31400013,7.514256945,32.68292543,,10.31200027,10.47893239,32.6763541,,10.31200027,2.197302497,32.67612738,,10.31299973,3.019382577,32.67952463,,10.31200027,6.176826588,32.67680754,,10.31200027,5.777516348,32.67612738,,10.31400013,14.36311406,31.2433595,,10.31200027,16.87990993,32.67658082,,10.31299973,4.097512859,3.08814439,,10.31200027,2.197302497,32.67612738,,10.42300034,5.479435954,3.115537547,,10.31299973,3.064988976,3.088358564
10.41399956,7.47549773,33.00076538,,10.4119997,10.45600048,32.99419759,,10.4119997,2.195899986,32.99306399,,10.41300011,3.017016956,32.99623453,,10.4119997,6.144979359,32.99442431,,10.4119997,5.741465425,32.99374415,,10.41399956,13.71853468,31.54613416,,10.4119997,16.81750013,32.99329071,,10.41300011,4.116008971,3.118105753,,10.4119997,2.195899986,32.99306399,,10.52299976,5.511593239,3.144856806,,10.41300011,3.080060775,3.118319718
10.51399994,7.430002341,33.31521163,,10.51200008,10.42861238,33.30864029,,10.51200008,2.194913596,33.30977389,,10.51299953,3.013643911,33.31294443,,10.51200008,6.109319771,33.30932045,,10.51200008,5.703394841,33.31068077,,10.51399994,11.91243372,31.85107288,,10.51200008,16.75767567,33.31090749,,10.51299953,4.131440483,3.146996874,,10.51200008,2.194913596,33.30977389,,10.62300014,5.544765206,3.174603995,,10.51299953,3.091810953,3.147424803
10.61400032,7.388514576,33.63395846,,10.61200047,10.4060167,33.62738713,,10.61200047,2.193265934,33.62784057,,10.61299992,3.011699573,33.6305612,,10.61200047,6.078553614,33.62716041,,10.61200047,5.665254196,33.62693723,,10.61400032,9.591586919,32.15623173,,10.61200047,16.696038,33.62784057,,10.61299992,4.148571556,3.176958028,,10.61200047,2.193265934,33.62784057,,10.72299957,5.579681096,3.204779114,,10.61299992,3.1063275,3.177171993
10.71399975,7.342104381,33.95021492,,10.71199989,10.38016445,33.94341686,,10.71199989,2.191490361,33.9438703,,10.7130003,3.007867904,33.94681766,,10.71199989,6.044607005,33.9438703,,10.71199989,5.628929999,33.94364358,,10.71399975,8.712269644,32.45921975,,10.71199989,16.63215343,33.94477718,,10.7130003,4.163606384,3.206919182,,10.71199989,2.191490361,33.9438703,,10.82299995,5.615779982,3.235382373,,10.7130003,3.121080139,3.207347321
10.81400013,7.295452722,34.26692482,,10.81200027,10.35271272,34.26012676,,10.81200027,2.189821531,34.2605802,,10.81299973,3.00495825,34.26375428,,10.81200027,6.011704748,34.2605802,,10.81200027,5.593090359,34.2605802,,10.81400013,6.545439808,32.7624279,,10.81200027,16.5675495,34.26080692,,10.81299973,4.181126954,3.238164544,,10.81200027,2.189821531,34.2605802,,10.92300034,5.648126188,3.265129562,,10.81299973,3.137227272,3.238592474
10.91399956,7.249212242,34.58544493,,10.9119997,10.32962602,34.57887714,,10.9119997,2.188660009,34.5761565,,10.91300011,3.000858238,34.57933058,,10.9119997,5.980699065,34.5784237,,10.9119997,5.55412659,34.57683666,,10.91399956,4.850242027,33.06563605,,10.9119997,16.49981845,34.5772901,,10.91300011,4.197370159,3.269195732,,10.9119997,2.188660009,34.5761565,,11.02299976,5.680036843,3.294020892,,10.91300011,3.15063712,3.268339663
11.01399994,7.197465679,34.90147467,,11.01200008,10.3025002,34.8951336,,11.01200008,2.18870343,34.89490688,,11.01299953,2.999303404,34.89807741,,11.01200008,5.947247734,34.89445344,,11.01200008,5.516783025,34.89445344,,11.01399994,3.839011546,33.36862746,,11.01200008,16.43319541,34.89490688,,11.01299953,4.208742487,3.297658923,,11.01200008,2.18870343,34.89490688,,11.12300014,5.7178903,3.325266044,,11.01299953,3.160590954,3.296588889
11.11400032,7.144729111,35.218638,,11.11200047,10.27517745,35.21207021,,11.11200047,2.187258764,35.21184349,,11.11299992,2.995426845,35.21524075,,11.11200047,5.914938103,35.21229693,,11.11200047,5.481365952,35.21229693,,,,,,11.11200047,16.35996166,35.21207021,,11.11299992,4.2213081,3.326550043,,11.11200047,2.187258764,35.21184349,,11.22299957,5.749472231,3.355869303,,11.11299992,3.174211421,3.326336078
11.21399975,7.090739686,35.53512118,,11.21199989,10.24775668,35.52878011,,11.21199989,2.186275812,35.52832667,,11.2130003,2.993858702,35.53149721,,11.21199989,5.882419687,35.52923001,,11.21199989,5.445416269,35.52945673,,,,,,11.21199989,16.28660566,35.52923001,,11.2130003,4.235179825,3.355655338,,11.21199989,2.186275812,35.52832667,,11.32299995,5.78241337,3.385830457,,11.2130003,3.18777353,3.356083267
11.31400013,7.034592947,35.85251124,,11.31200027,10.22073921,35.84571319,,11.31200027,2.185173812,35.84707351,,11.31299973,2.991904036,35.85047076,,11.31200027,5.849859429,35.84593991,,11.31200027,5.409245033,35.84616663,,,,,,11.31200027,16.21071966,35.84616663,,11.31299973,4.251051139,3.386258596,,11.31200027,2.185173812,35.84707351,,11.42300034,5.812330382,3.415363681,,11.31299973,3.202907678,3.386472561
11.41399956,6.978682843,36.17057791,,11.4119997,10.19437787,36.1637834,,11.4119997,2.184011566,36.16287653,,11.41300011,2.989509814,36.16627378,,11.4119997,5.820241378,36.16401012,,11.4119997,5.373924064,36.16332996,,,,,,11.4119997,16.12862703,36.1637834,,11.41300011,4.265951223,3.417717714,,11.4119997,2.184011566,36.16287653,,11.52299976,5.842721416,3.443612907,,11.41300011,3.218266891,3.417931888
11.51399994,6.918233204,36.48638448,,11.51200008,10.16443232,36.47958642,,11.51200008,2.182801194,36.48026658,,11.51299953,2.986397563,36.48389056,,11.51200008,5.785845176,36.47913298,,11.51200008,5.336393792,36.47913298,,,,,,11.51200008,16.04067138,36.48072002,,11.51299953,4.278698291,3.447036973,,11.51200008,2.182801194,36.48026658,,11.62300014,5.875435162,3.473360096,,11.51299953,3.230773244,3.447464903
11.61400032,6.857711816,36.80467787,,11.61200047,10.13588331,36.79765664,,11.61200047,2.180938235,36.7960696,,11.61299992,2.983022929,36.79969358,,11.61200047,5.754149946,36.7972032,,11.61200047,5.300653559,36.79674976,,,,,,11.61200047,15.94480786,36.79629632,,11.61299992,4.290367054,3.476356232,,11.61200047,2.180938235,36.7960696,,11.72299957,5.909990726,3.504177319,,11.61299992,3.24139011,3.476356232
11.71399975,6.793196602,37.12025417,,11.71199989,10.10458078,37.11345966,,11.71199989,2.181009157,37.11300622,,11.7130003,2.97973708,37.11595003,,11.71199989,5.722781344,37.11368638,,11.71199989,5.26657718,37.11368638,,,,,,11.71199989,15.84981298,37.114363,,11.7130003,4.305652683,3.506317387,,11.71199989,2.181009157,37.11300622,,11.82299995,5.941295457,3.533924508,,11.7130003,3.255490553,3.506317387
11.81400013,6.725213266,37.43741751,,11.81200027,10.07366953,37.43061945,,11.81200027,2.18072547,37.43107289,,11.81299973,2.978017188,37.43424697,,11.81200027,5.68967628,37.43039628,,11.81200027,5.229748618,37.42926268,,,,,,11.81200027,15.74667215,37.43197977,,11.81299973,4.318948425,3.536064576,,11.81200027,2.18072547,37.43107289,,11.92300034,5.972901089,3.564527557,,11.81299973,3.269370871,3.535636646
11.91399956,6.659910188,37.75480756,,11.9119997,10.04560724,37.74823623,,11.9119997,2.179371446,37.74800951,,11.91300011,2.975245976,37.75118359,,11.9119997,5.661930465,37.74823623,,11.9119997,5.199871492,37.74778279,,,,,,11.9119997,15.63427737,37.74891639,,11.91300011,4.331735736,3.566239695,,11.9119997,2.179371446,37.74800951,,12.02299976,6.002712991,3.593846817,,11.91300011,3.283091515,3.566667625
12.01399994,6.591445302,38.07287424,,12.01200008,10.01700921,38.06630645,,12.01200008,2.179354077,38.06562629,,12.01299953,2.973741393,38.0685701,,12.01200008,5.634228628,38.06585301,,12.01200008,5.167765989,38.06517285,,,,,,12.01200008,15.51843504,38.06675989,,12.01299953,4.345446488,3.595773129,,12.01200008,2.179354077,38.06562629,,12.12300014,6.03270145,3.622951902,,12.01299953,3.294647802,3.596414814
12.11400032,6.515422574,38.38822382,,12.11200047,9.98183181,38.38142931,,12.11200047,2.178344892,38.38210947,,12.11299992,2.970577301,38.38550672,,12.11200047,5.601296911,38.38210947,,12.11200047,5.134411861,38.38165603,,,,,,12.11200047,15.38752721,38.38233619,,12.11299992,4.357994495,3.625948248,,12.11200047,2.178344892,38.38210947,,12.22299957,6.06647522,3.653769125,,12.11299992,3.307701993,3.625948248
12.21399975,6.440014545,38.70538715,,12.21199989,9.950927433,38.69881936,,12.21199989,2.178455978,38.6992728,,12.2130003,2.968118327,38.70267006,,12.21199989,5.572558405,38.70017614,,12.21199989,5.103582493,38.70153646,,,,,,12.21199989,15.25625134,38.70062958,,12.2130003,4.372257873,3.656337541,,12.21199989,2.178455978,38.6992728,,12.32299995,6.100083426,3.685228452,,12.2130003,3.319909146,3.655695437
12.31400013,6.360996275,39.02300393,,12.31200027,9.916650387,39.01620588,,12.31200027,2.177095621,39.01530254,,12.31299973,2.965852615,39.01915324,,12.31200027,5.541704721,39.01620588,,12.31200027,5.069597083,39.0164326,,,,,,12.31200027,15.11078761,39.01620588,,12.31299973,4.387428162,3.68736852,,12.31200027,2.177095621,39.01530254,,12.42300034,6.12641985,3.714975642,,12.31299973,3.335851933,3.68651266
12.41399956,6.280082852,39.33971383,,12.4119997,9.882666579,39.33291578,,12.4119997,2.177152612,39.33359594,,12.41300011,2.964090218,39.33744663,,12.4119997,5.513475584,39.3331425,,12.4119997,5.037923317,39.33291578,,,,,,12.4119997,14.96372301,39.3342761,,12.41300011,4.400830262,3.717544057,,12.4119997,2.177152612,39.33359594,,12.52299976,6.152300112,3.744080727,,12.41300011,3.351627442,3.717971987
12.51399994,6.193789597,39.65551685,,12.51200008,9.845027184,39.64871879,,12.51200008,2.176533676,39.64962567,,12.51299953,2.96138475,39.65279975,,12.51200008,5.483095829,39.64894551,,12.51200008,5.00720546,39.64962567,,,,,,12.51200008,14.80930389,39.65098599,,12.51299953,4.412600351,3.747077072,,12.51200008,2.176533676,39.64962567,,12.62300014,6.177859551,3.772972057,,12.51299953,3.365501297,3.748575036
12.61400032,6.110415305,39.97403696,,12.61200047,9.81071832,39.96701573,,12.61200047,2.175218188,39.96588213,,12.61299992,2.959024691,39.96973283,,12.61200047,5.454616918,39.96701573,,12.61200047,4.975837981,39.96633557,,,,,,12.61200047,14.64438126,39.96678901,,12.61299992,4.425506236,3.776182158,,12.61200047,2.175218188,39.96588213,,12.72299957,6.204046898,3.802719246,,12.61299992,3.373592257,3.776824262
12.71399975,6.021691536,40.29074686,,12.71199989,9.772539745,40.28395235,,12.71199989,2.175282235,40.28440579,,12.7130003,2.957277787,40.28712288,,12.71199989,5.427674649,40.28417907,,12.71199989,4.944895269,40.28372563,,,,,,12.71199989,14.48365256,40.28553585,,12.7130003,4.437100262,3.805715591,,12.71199989,2.175282235,40.28440579,,12.82299995,6.23379972,3.833536469,,12.7130003,3.384763804,3.805715591
12.81400013,5.933311336,40.60813692,,12.81200027,9.73489089,40.60134241,,12.81200027,2.17453792,40.60201902,,12.81299973,2.95546613,40.60541982,,12.81200027,5.399132547,40.60156558,,12.81200027,4.914020417,40.59998209,,,,,,12.81200027,14.31318348,40.60201902,,12.81299973,4.451996753,3.83631864,,12.81200027,2.17453792,40.60201902,,12.92300034,6.263029742,3.864567866,,12.81299973,3.395441879,3.834392747
12.91399956,5.845144316,40.92575369,,12.9119997,9.695465408,40.91918236,,12.9119997,2.1734712,40.91623855,,12.91300011,2.951688884,40.9196358,,12.9119997,5.371490912,40.9196358,,12.9119997,4.885063986,40.91872892,,,,,,12.9119997,14.13259438,40.91759532,,12.91300011,4.464514937,3.865851656,,12.9119997,2.1734712,40.91623855,,13.02299976,6.288058825,3.894528811,,12.91300011,3.409522932,3.863497832
13.01399994,5.754205626,41.24087655,,13.01200008,9.652318982,41.23385178,,13.01200008,2.17250435,41.23475866,,13.01299953,2.949617824,41.23770602,,13.01200008,5.341012102,41.23475866,,13.01200008,4.853974183,41.2340785,,,,,,13.01200008,13.95965963,41.23657242,,13.01299953,4.474836267,3.894315055,,13.01200008,2.17250435,41.23475866,,13.12300014,6.312771206,3.923420141,,13.01299953,3.423597902,3.894315055
13.11400032,5.666711602,41.55849333,,13.11200047,9.611446228,41.55146856,,13.11200047,2.172178509,41.55124184,,13.11299992,2.947724135,41.55441592,,13.11200047,5.315422454,41.55169528,,13.11200047,4.824043869,41.55146856,,,,,,13.11200047,13.77281758,41.55237544,,13.11299992,4.48981109,3.924276,,13.11200047,2.172178509,41.55124184,,13.22299957,6.337527554,3.952097296,,13.11299992,3.436766526,3.925346034
13.21399975,5.579221372,41.87406963,,13.21199989,9.566611749,41.86727158,,13.21199989,2.172128936,41.86863189,,13.2130003,2.946267422,41.87202915,,13.21199989,5.286088334,41.86704486,,13.21199989,4.796249496,41.86817846,,,,,,13.21199989,13.58150619,41.86976549,,13.2130003,4.503301221,3.955093642,,13.21199989,2.172128936,41.86863189,,13.32299995,6.366386602,3.982486589,,13.2130003,3.449611238,3.955521572
13.31400013,5.494435201,42.19281646,,13.31200027,9.523340633,42.18602195,,13.31200027,2.171428404,42.18579523,,13.31299973,2.945105666,42.18941921,,13.31200027,5.262217216,42.18556851,,13.31200027,4.767449327,42.18488835,,,,,,13.31200027,13.37808141,42.18624867,,13.31299973,4.516725239,3.985268761,,13.31200027,2.171428404,42.18579523,,13.42300034,6.394757888,4.013089638,,13.31299973,3.461166005,3.985910865
13.41399956,5.40535165,42.50907292,,13.4119997,9.475616769,42.50227841,,13.4119997,2.170421389,42.50363519,,13.41300011,2.942171184,42.50612911,,13.4119997,5.234093539,42.50250513,,13.4119997,4.738598172,42.50205169,,,,,,13.4119997,13.16467302,42.50499551,,13.41300011,4.531965954,4.016085984,,13.4119997,2.170421389,42.50363519,,13.52299976,6.419818573,4.043478932,,13.41300011,3.470808473,4.01458802
,,,,13.51200008,9.427622025,42.81898831,,13.51200008,2.170260549,42.82011836,,13.51299953,2.941334576,42.82329244,,13.51200008,5.207196528,42.81898831,,13.51200008,4.710798663,42.81921503,,,,,,13.51200008,12.93014821,42.82079852,,13.51299953,4.542466942,4.045405243,,13.51200008,2.170260549,42.82011836,,13.62300014,6.4469574,4.072584017,,13.51299953,3.482777635,4.044548965
,,,,13.61200047,9.37923343,43.13682826,,13.61200047,2.169933441,43.13637482,,13.61299992,2.939071645,43.1395489,,13.61200047,5.182712717,43.13705498,,13.61200047,4.681834897,43.13637482,,,,,,13.61200047,12.68684946,43.13818858,,13.61299992,4.554331891,4.074510329,,13.61200047,2.169933441,43.13637482,,13.72299957,6.477017993,4.103187484,,13.61299992,3.497802291,4.075580363
,,,,13.71199989,9.32770091,43.45353816,,13.71199989,2.167926468,43.452858,,13.7130003,2.936394382,43.45625526,,13.71199989,5.156613701,43.45376488,,13.71199989,4.654049327,43.45308472,,,,,,13.71199989,12.43498911,43.45467176,,13.7130003,4.568690128,4.105541308,,13.71199989,2.167926468,43.452858,,13.82299995,6.508345394,4.135716845,,13.7130003,3.511226775,4.106611341
,,,,13.81200027,9.274620505,43.77047478,,13.81200027,2.167877438,43.76979462,,13.81299973,2.935369478,43.77296515,,13.81200027,5.130857538,43.77092822,,13.81200027,4.625452372,43.77024806,,,,,,13.81200027,12.18757878,43.77138166,,13.81299973,4.584551741,4.137642738,,13.81200027,2.167877438,43.76979462,,13.92300034,6.526752586,4.162681863,,13.81299973,3.522965168,4.136786879
,,,,13.9119997,9.222952975,44.08831828,,13.9119997,2.16700322,44.08582436,,13.91300011,2.933212612,44.08876817,,13.9119997,5.106288761,44.08876817,,13.9119997,4.598256268,44.08831828,,,,,,13.9119997,11.95849104,44.08922161,,13.91300011,4.597758013,4.168246206,,13.9119997,2.16700322,44.08582436,,14.02299976,6.551697856,4.190716915,,13.91300011,3.535370014,4.166534068
,,,,14.01200008,9.166268578,44.40457473,,14.01200008,2.167443766,44.40479791,,14.01299953,2.932889649,44.40774527,,14.01200008,5.079739726,44.40434801,,14.01200008,4.56965271,44.40389457,,,,,,14.01200008,11.75417188,44.40774527,,14.01299953,4.604936054,4.19499705,,14.01200008,2.167443766,44.40479791,,14.12300014,6.585590476,4.222176242,,14.01299953,3.546824413,4.196495013
,,,,14.11200047,9.11001329,44.72196125,,14.11200047,2.166840028,44.72218797,,14.11299992,2.930956831,44.72536205,,14.11200047,5.054514278,44.72196125,,14.11200047,4.544235272,44.72218797,,,,,,14.11200047,11.56622439,44.72332157,,14.11299992,4.615255947,4.222604171,,14.11200047,2.166840028,44.72218797,,14.22299957,6.613582544,4.252779291,,14.11299992,3.55380183,4.223888379
,,,,14.21199989,9.052266013,45.03889787,,14.21199989,2.166466966,45.03844443,,14.2130003,2.930040178,45.0420684,,14.21199989,5.031400594,45.03912459,,14.21199989,4.517533263,45.03935131,,,,,,14.21199989,11.40081918,45.0404849,,14.2130003,4.62965299,4.253421394,,14.21199989,2.166466966,45.03844443,,14.32299995,6.642647002,4.284024862,,14.2130003,3.566677717,4.253207639
,,,,14.31200027,8.991710185,45.35560776,,14.31200027,2.166235023,45.35560776,,14.31299973,2.928888949,45.35923174,,14.31200027,5.004969828,45.35560776,,14.31200027,4.488785548,45.35538104,,,,,,14.31200027,11.24333858,45.35583448,,14.31299973,4.645480827,4.285522825,,14.31200027,2.166235023,45.35560776,,14.42300034,6.669919105,4.313772051,,14.31299973,3.584183418,4.285736581
,,,,14.4119997,8.931038265,45.67231766,,14.4119997,2.165270525,45.67231766,,14.41300011,2.92711523,45.67503476,,14.4119997,4.980185007,45.67299782,,14.4119997,4.462971588,45.6727711,,,,,,14.4119997,11.101666,45.67412788,,14.41300011,4.659136603,4.316125874,,14.4119997,2.165270525,45.67231766,,14.52299976,6.69584677,4.342449207,,14.41300011,3.594841344,4.315912118
,,,,14.51200008,8.869580365,45.98970772,,14.51200008,2.165319012,45.989481,,14.51299953,2.92632669,45.99265153,,14.51200008,4.955728948,45.98993444,,14.51200008,4.435060935,45.98970772,,,,,,14.51200008,10.96237415,45.98993444,,14.51299953,4.671787374,4.346301412,,14.51200008,2.165319012,45.989481,,14.62300014,6.725525397,4.372838081,,14.51299953,3.605016062,4.345445134
,,,,14.61200047,8.805112688,46.30664079,,14.61200047,2.163929165,46.30551074,,14.61299992,2.924673735,46.30936143,,14.61200047,4.930851903,46.30664079,,14.61200047,4.406485622,46.30596418,,,,,,14.61200047,10.8327133,46.30709423,,14.61299992,4.682979326,4.376262357,,14.61200047,2.163929165,46.30551074,,14.72299957,6.753516778,4.402799445,,14.61299992,3.617296589,4.375620253
,,,,14.71199989,8.741660596,46.62380413,,14.71199989,2.163570758,46.62312397,,14.7130003,2.923977555,46.62629805,,14.71199989,4.906187913,46.62403085,,14.71199989,4.380192606,46.62357741,,,,,,14.71199989,10.71609113,46.62516445,,14.7130003,4.69388095,4.404939512,,14.71199989,2.163570758,46.62312397,,14.82299995,6.782927478,4.433830842,,14.7130003,3.628103545,4.405367442
,,,,14.81200027,8.677809493,46.94051403,,14.81200027,2.162734715,46.94028731,,14.81299973,2.923162201,46.94345784,,14.81200027,4.881041454,46.94028731,,14.81200027,4.351145207,46.93938043,,,,,,14.81200027,10.60276593,46.94096747,,14.81299973,4.706581666,4.434686702,,14.81200027,2.162734715,46.94028731,,14.92300034,6.812259863,4.464861821,,14.81299973,3.639362532,4.435328806
,,,,14.9119997,8.613316019,47.25767737,,14.9119997,2.162255089,47.25767737,,14.91300011,2.921937481,47.26062118,,14.9119997,4.859251784,47.25767737,,14.9119997,4.327420602,47.25813081,,,,,,14.9119997,10.50645007,47.25881097,,14.91300011,4.719484317,4.465075995,,14.9119997,2.162255089,47.25767737,,15.02299976,6.833292728,4.493325221,,14.91300011,3.649664611,4.465075995
,,,,15.01200008,8.547228223,47.57438726,,15.01200008,2.161979001,47.57461398,,15.01299953,2.920481363,47.5775578,,15.01200008,4.834457997,47.57461398,,15.01200008,4.298562478,47.57416054,,,,,,15.01200008,10.4159271,47.57597076,,15.01299953,4.731542937,4.495037358,,15.01200008,2.161979001,47.57461398,,15.12300014,6.856633191,4.521788202,,15.01299953,3.659960986,4.494395254
,,,,15.11200047,8.480207397,47.89245394,,15.11200047,2.161385575,47.89087044,,15.11299992,2.91932497,47.8942677,,15.11200047,4.809956254,47.89290738,,15.11200047,4.271904485,47.89222722,,,,,,15.11200047,10.33226384,47.89177732,,15.11299992,4.743522148,4.524570373,,15.11200047,2.161385575,47.89087044,,15.22299957,6.886557073,4.551321636,,15.11299992,3.673492301,4.525212477
,,,,15.21199989,8.411066829,48.20690018,,15.21199989,2.159962982,48.20848368,,15.2130003,2.917988821,48.21120432,,15.21199989,4.783062232,48.20758034,,15.21199989,4.245261165,48.20916384,,,,,,15.21199989,10.26717604,48.209844,,15.2130003,4.755398954,4.554531737,,15.21199989,2.159962982,48.20848368,,15.32299995,6.915450471,4.581924684,,15.2130003,3.686270102,4.5560297
,,,,15.31200027,8.347210567,48.52542029,,15.31200027,2.158998122,48.52496686,,15.31299973,2.91734627,48.52814093,,15.31200027,4.76145146,48.52542029,,15.31200027,4.217203789,48.52496686,,,,,,15.31200027,10.21273267,48.52564701,,15.31299973,4.76822579,4.58492103,,15.31200027,2.158998122,48.52496686,,15.42300034,6.939927215,4.612099804,,15.31299973,3.696671407,4.58577689
,,,,15.4119997,8.279451055,48.84190347,,15.4119997,2.159003911,48.84213019,,15.41300011,2.915749327,48.84530073,,15.4119997,4.7371474,48.84190347,,15.4119997,4.19036936,48.84167675,,,,,,15.4119997,10.16998574,48.84281035,,15.41300011,4.780316389,4.615309905,,15.4119997,2.159003911,48.84213019,,15.52299976,6.968615203,4.642275341,,15.41300011,3.704395874,4.614454045
,,,,15.51200008,8.214203417,49.15929353,,15.51200008,2.157834609,49.15906681,,15.51299953,2.916001183,49.16246407,,15.51200008,4.714660499,49.15952025,,15.51200008,4.165623187,49.15974697,,,,,,15.51200008,10.13199512,49.15929353,,15.51299953,4.791702729,4.644843338,,15.51200008,2.157834609,49.15906681,,15.62300014,6.995223674,4.672664216,,15.51299953,3.712850665,4.642703271
,,,,15.61200047,8.148061445,49.47781364,,15.61200047,2.155964775,49.47464311,,15.61299992,2.914416158,49.47804036,,15.61200047,4.691844835,49.47781364,,15.61200047,4.137960132,49.47668359,,,,,,15.61200047,10.09648046,49.47645687,,15.61299992,4.801971959,4.673948424,,15.61200047,2.155964775,49.47464311,,15.72299957,7.021589638,4.702839753,,15.61299992,3.724388704,4.67287839
,,,,15.71199989,8.081607317,49.7940701,,15.71199989,2.156096305,49.79339349,,15.7130003,2.914012354,49.79656402,,15.71199989,4.667627022,49.7940701,,15.71199989,4.111438594,49.79361666,,,,,,15.71199989,10.06753146,49.79384338,,15.7130003,4.813470766,4.703267683,,15.71199989,2.156096305,49.79339349,,15.82299995,7.049811848,4.733228628,,15.7130003,3.737802923,4.704123543
,,,,15.81200027,8.014214998,50.10987312,,15.81200027,2.155154965,50.11032656,,15.81299973,2.913346961,50.11350064,,15.81200027,4.641869151,50.11032656,,15.81200027,4.084513563,50.11032656,,,,,,15.81200027,10.04027793,50.11078,,15.81299973,4.827558079,4.733870732,,15.81200027,2.155154965,50.11032656,,15.92300034,7.075488761,4.762547888,,15.81299973,3.748348696,4.73472701
,,,,15.9119997,7.948907164,50.42726318,,15.9119997,2.154125878,50.42703646,,15.91300011,2.911716848,50.43021054,,15.9119997,4.61949881,50.42771662,,15.9119997,4.058491254,50.42794334,,,,,,15.9119997,10.01519729,50.42771662,,15.91300011,4.838290466,4.764045851,,15.9119997,2.154125878,50.42703646,,16.02300072,7.102694226,4.791867147,,15.91300011,3.755849239,4.7644742
,,,,16.01199913,7.883551174,50.7441998,,16.01199913,2.153895564,50.74487996,,16.01300049,2.912471224,50.74805049,,16.01199913,4.595558097,50.7441998,,16.01199913,4.032375042,50.74397308,,,,,,16.01199913,9.996540106,50.74442652,,16.01300049,4.851462245,4.794435145,,16.01199913,2.153895564,50.74487996,,16.12299919,7.129238808,4.821186407,,16.01300049,3.765750989,4.794435145
,,,,16.11199951,7.820955578,51.06158985,,16.11199951,2.152546424,51.06113641,,16.11300087,2.911050064,51.06430695,,16.11199951,4.575653472,51.06204329,,16.11199951,4.00851325,51.06181657,,,,,,16.11199951,9.971883492,51.06158985,,16.11300087,4.862329734,4.824396508,,16.11199951,2.152546424,51.06113641,,16.22299957,7.155645991,4.851361526,,16.11300087,3.773559856,4.824182334
,,,,16.21199989,7.75610695,51.37784631,,16.21199989,2.152320814,51.37761959,,16.21299934,2.910293304,51.38101685,,16.21199989,4.550410519,51.37761959,,16.21199989,3.981273862,51.37739287,,,,,,16.21199989,9.951257386,51.37807303,,16.21299934,4.873949271,4.854357871,,16.21199989,2.152320814,51.37761959,,16.32299995,7.182972366,4.881108715,,16.21299934,3.782695166,4.854143697
,,,,16.31200027,7.693387523,51.69613971,,16.31200027,2.149951995,51.69410277,,16.31299973,2.90964837,51.69772674,,16.31200027,4.527187105,51.69523283,,16.31200027,3.955698329,51.69432949,,,,,,16.31200027,9.927443035,51.69364933,,16.31299973,4.885097386,4.883462957,,16.31200027,2.149951995,51.69410277,,16.42300034,7.209154217,4.911070078,,16.31299973,3.791075062,4.883462957
,,,,16.41200066,7.630094519,52.01194272,,16.41200066,2.149665414,52.011716,,16.41300011,2.909306338,52.01443664,,16.41200066,4.505071662,52.01216944,,16.41200066,3.932276344,52.01216944,,,,,,16.41200066,9.916301874,52.01216944,,16.41300011,4.896168607,4.913210146,,16.41200066,2.149665414,52.011716,,16.52300072,7.239208627,4.942101057,,16.41300011,3.800493225,4.91385225
,,,,16.51199913,7.567459366,52.32887934,,16.51199913,2.148811641,52.32933278,,16.51300049,2.908646904,52.33205342,,16.51199913,4.481634339,52.32865262,,16.51199913,3.905976359,52.32797246,,,,,,16.51199913,9.904336468,52.3295595,,16.51300049,4.906429932,4.943171091,,16.51199913,2.148811641,52.32933278,,16.62299919,7.262323758,4.971634491,,16.51300049,3.809308425,4.943599439
,,,,16.61199951,7.506408215,52.64536252,,16.61199951,2.147496153,52.64604268,,16.61300087,2.908135445,52.64898649,,16.61199951,4.459594468,52.64581596,,16.61199951,3.881924192,52.64558924,,,,,,16.61199951,9.889113969,52.6462694,,16.61300087,4.921205693,4.974416662,,16.61199951,2.147496153,52.64604268,,16.72299957,7.288133261,5.00138168,,16.61300087,3.818484794,4.973560384
,,,,16.71199989,7.447433809,52.96365946,,16.71199989,2.146962431,52.96388618,,16.71299934,2.907813872,52.96660327,,16.71199989,4.437891472,52.96343274,,16.71199989,3.858702119,52.96275258,,,,,,16.71199989,9.881845029,52.96433962,,16.71299934,4.93435735,5.005661815,,16.71199989,2.146962431,52.96388618,,16.82299995,7.31283465,5.030486766,,16.71299934,3.830578274,5.005661815
,,,,16.81200027,7.387313109,53.27923576,,16.81200027,2.145264112,53.27968919,,16.81299973,2.907237065,53.28308645,,16.81200027,4.413931545,53.27946247,,16.81200027,3.83422922,53.27946247,,,,,,16.81200027,9.867854074,53.27900904,,16.81299973,4.944467403,5.034766901,,16.81200027,2.145264112,53.27968919,,16.92300034,7.3408171,5.060233955,,16.81299973,3.836231529,5.034766901
,,,,16.91200066,7.329414483,53.59684899,,16.91200066,2.144733285,53.59730243,,16.91300011,2.906964354,53.60024979,,16.91200066,4.39238866,53.59752915,,16.91200066,3.813808116,53.59911619,,,,,,16.91200066,9.864909693,53.59775587,,16.91300011,4.953015154,5.062801952,,16.91200066,2.144733285,53.59730243,,17.02300072,7.372862405,5.092121212,,16.91300011,3.842698366,5.0632303
,,,,17.01199913,7.27039794,53.91378561,,17.01199913,2.142750374,53.91288227,,17.01300049,2.906154362,53.91605281,,17.01199913,4.368529497,53.91355889,,17.01199913,3.789987407,53.91333217,,,,,,17.01199913,9.853340002,53.91333217,,17.01300049,4.9642725,5.092121212,,17.01199913,2.142750374,53.91288227,,17.12299919,7.397020385,5.122082575,,17.01300049,3.850551714,5.092763316
,,,,17.11199951,7.213567785,54.22981535,,17.11199951,2.141644756,54.23049551,,17.11300087,2.905549351,54.23389276,,17.11199951,4.345188241,54.23004207,,17.11199951,3.767211376,54.23004207,,,,,,17.11199951,9.846941636,54.23026879,,17.11300087,4.978051521,5.122724679,,17.11199951,2.141644756,54.23049551,,17.22299957,7.422524864,5.151401834,,17.11300087,3.859532672,5.121868401
,,,,17.21199989,7.15913814,54.54584508,,17.21199989,2.140276258,54.5472054,,17.21299934,2.905042262,54.55037594,,17.21199989,4.322257297,54.54584508,,17.21199989,3.74553321,54.54652524,,,,,,17.21199989,9.840197744,54.54697868,,17.21299934,4.993004785,5.154397762,,17.21199989,2.140276258,54.5472054,,17.32299995,7.449417749,5.18093485,,17.21299934,3.870252566,5.152899798
,,,,17.31200027,7.108089334,54.8650489,,17.31200027,2.139341432,54.86323514,,17.31299973,2.903970682,54.86685912,,17.31200027,4.302521323,54.86482218,,17.31200027,3.723820197,54.8639153,,,,,,17.31200027,9.82929723,54.86346186,,17.31299973,5.002592393,5.183717021,,17.31200027,2.139341432,54.86323514,,17.42300034,7.477257306,5.209826179,,17.31299973,3.880210203,5.183502847
,,,,17.41200066,7.055567887,55.18039848,,17.41200066,2.138908665,55.1817588,,17.41300011,2.904304769,55.18447589,,17.41200066,4.280382397,55.1806252,,17.41200066,3.704565919,55.18130536,,,,,,17.41200066,9.826420411,55.1817588,,17.41300011,5.014473511,5.212822106,,17.41200066,2.138908665,55.1817588,,17.52300072,7.506606177,5.240857158,,17.41300011,3.888717838,5.213036281
,,,,17.51199913,7.006990537,55.49778854,,17.51199913,2.136861888,55.49846515,,17.51300049,2.903808803,55.50209267,,17.51199913,4.259486789,55.49824198,,17.51199913,3.684485582,55.49756182,,,,,,17.51199913,9.81912316,55.49756182,,17.51300049,5.026743408,5.2432114,,17.51199913,2.136861888,55.49846515,,17.62299919,7.534498632,5.271246451,,17.51300049,3.898007881,5.243425574
,,,,17.61199951,6.962196044,55.81676209,,17.61199951,2.134777299,55.81449843,,17.61300087,2.903837405,55.81789569,,17.61199951,4.239686343,55.81676209,,17.61199951,3.666134759,55.81608193,,,,,,17.61199951,9.811623225,55.81472161,,17.61300087,5.037707554,5.273172763,,17.61199951,2.134777299,55.81449843,,17.72299957,7.561991946,5.302277848,,17.61300087,3.90624521,5.272744415
,,,,17.71199989,6.915561289,56.13211167,,17.71199989,2.134711262,56.13279183,,17.71299934,2.903302111,56.13573564,,17.71199989,4.218061909,56.13256511,,17.71199989,3.646146859,56.13188495,,,,,,17.71199989,9.812859917,56.13347199,,17.71299934,5.047969957,5.302491604,,17.71199989,2.134711262,56.13279183,,17.82299995,7.586221373,5.331597108,,17.71299934,3.914886668,5.302705778
,,,,17.81200027,6.872318551,56.44927501,,17.81200027,2.132944011,56.44882157,,17.81299973,2.902074213,56.4519921,,17.81200027,4.197199177,56.44950173,,17.81200027,3.628378899,56.44882157,,,,,,17.81200027,9.803815727,56.44927501,,17.81299973,5.058780315,5.332667142,,17.81200027,2.132944011,56.44882157,,17.92300034,7.610710482,5.360060089,,17.81299973,3.924341328,5.333523001
,,,,17.91200066,6.830118916,56.76575818,,17.91200066,2.131540595,56.76666506,,17.91300011,2.902761653,56.77028904,,17.91200066,4.175335643,56.76575818,,17.91200066,3.611256526,56.7659849,,,,,,17.91200066,9.798565901,56.76643834,,17.91300011,5.070760245,5.362842261,,17.91200066,2.131540595,56.76666506,,18.02300072,7.642343593,5.390449383,,17.91300011,3.932232314,5.363270191
,,,,18.01199913,6.789884663,57.08314824,,18.01199913,2.130603959,57.08360168,,18.01300049,2.902794823,57.08677222,,18.01199913,4.15509329,57.08337496,,18.01199913,3.594450345,57.08292152,,,,,,18.01199913,9.787254873,57.08314824,,18.01300049,5.08258531,5.393659484,,18.01199913,2.130603959,57.08360168,,18.12299919,7.671037077,5.421052432,,18.01300049,3.939196045,5.39301738
,,,,18.11199951,6.751741345,57.39985814,,18.11199951,2.128370289,57.40121492,,18.11300087,2.902102219,57.40416227,,18.11199951,4.13511907,57.40008486,,18.11199951,3.577724495,57.39917798,,,,,,18.11199951,9.781692336,57.40030804,,18.11300087,5.096574889,5.425118811,,18.11199951,2.128370289,57.40121492,,18.22299957,7.693579946,5.449515831,,18.11300087,3.950947744,5.423834603
,,,,18.21199989,6.714981234,57.71656449,,18.21199989,2.126971035,57.71747137,,18.21299934,2.901780248,57.72064545,,18.21199989,4.115245613,57.71656449,,18.21199989,3.563176769,57.71679121,,,,,,18.21199989,9.778123818,57.71679121,,18.21299934,5.107794508,5.45529393,,18.21199989,2.126971035,57.71747137,,18.32299995,7.724721173,5.48054681,,18.21299934,3.962199508,5.45572186
,,,,18.31200027,6.68270311,58.03463471,,18.31200027,2.125052713,58.03418127,,18.31299973,2.901233633,58.03735181,,18.31200027,4.096379365,58.03486143,,18.31200027,3.548370075,58.03463471,,,,,,18.31200027,9.774837771,58.03486143,,18.31299973,5.113129621,5.482901052,,18.31200027,2.125052713,58.03418127,,18.42300034,7.754661543,5.511364033,,18.31299973,3.9670369,5.485041119
,,,,18.41200066,6.650123577,58.35134461,,18.41200066,2.123197172,58.35134461,,18.41300011,2.900501701,58.35451514,,18.41200066,4.076392336,58.35134461,,18.41200066,3.533046177,58.35089117,,,,,,18.41200066,9.767593926,58.35202477,,18.41300011,5.123791223,5.512006137,,18.41200066,2.123197172,58.35134461,,18.52300072,7.779946872,5.540897467,,18.41300011,3.970122429,5.511364033
,,,,18.51199913,6.619258327,58.66805451,,18.51199913,2.12199657,58.66850795,,18.51300049,2.900490975,58.6719052,,18.51199913,4.057068382,58.66805451,,18.51199913,3.519526989,58.66760107,,,,,,18.51199913,9.758850222,58.66805451,,18.51300049,5.137083372,5.542609604,,18.51199913,2.12199657,58.66850795,,18.62299919,7.807166077,5.571072586,,18.51300049,3.980818752,5.541753326
,,,,18.61199951,6.59184357,58.9863479,,18.61199951,2.119764709,58.98431097,,18.61300087,2.899523077,58.98702806,,18.61199951,4.040795938,58.98702806,,18.61199951,3.507635709,58.98589446,,,,,,18.61199951,9.754324267,58.98589446,,18.61300087,5.148976347,5.573212653,,18.61199951,2.119764709,58.98431097,,18.72299957,7.837702754,5.601675635,,18.61300087,3.993949359,5.573854757
,,,,18.71199989,6.560652834,59.3019242,,18.71199989,2.118595226,59.3030578,,18.71299934,2.900013084,59.30555172,,18.71199989,4.020197497,59.30170102,,18.71199989,3.49207375,59.30056742,,,,,,18.71199989,9.748486337,59.3030578,,18.71299934,5.162211724,5.604457806,,18.71199989,2.118595226,59.3030578,,18.82299995,7.863621488,5.631636998,,18.71299934,4.001393255,5.603815702
,,,,18.81200027,6.534249791,59.61954452,,18.81200027,2.11685837,59.61954452,,18.81299973,2.899556644,59.62293823,,18.81200027,4.002800431,59.61954452,,18.81200027,3.481933993,59.61909108,,,,,,18.81200027,9.741182008,59.61841092,,18.81299973,5.171040818,5.63356331,,18.81200027,2.11685837,59.61954452,,18.92300034,7.890652458,5.661384187,,18.81299973,4.007722467,5.632707032
,,,,18.91200066,6.508582423,59.93579744,,18.91200066,2.114996134,59.93602416,,18.91300011,2.898856095,59.93897151,,18.91200066,3.985457589,59.93625087,,18.91200066,3.471582952,59.93647759,,,,,,18.91200066,9.742348565,59.93625087,,18.91300011,5.177862418,5.662026291,,18.91200066,2.114996134,59.93602416,,19.02300072,7.914763036,5.689847169,,18.91300011,4.018031769,5.663524255
,,,,19.01199913,6.483639982,60.25273051,,19.01199913,2.112951529,60.25295723,,19.01300049,2.8984654,60.25681147,,19.01199913,3.967459784,60.25295723,,19.01199913,3.459960544,60.25295723,,,,,,19.01199913,9.735692823,60.251604,,19.01300049,5.192340667,5.692843514,,19.01199913,2.112951529,60.25295723,,19.12299919,7.939592892,5.719594777,,19.01300049,4.024598973,5.692843514
,,,,19.11199951,6.460908436,60.56921723,,19.11199951,2.111587916,60.57035083,,19.11300087,2.89790647,60.57284475,,19.11199951,3.949444474,60.56989739,,19.11199951,3.450274532,60.57057755,,,,,,19.11199951,9.735925105,60.57080427,,19.11300087,5.203188753,5.723660737,,19.11199951,2.111587916,60.57035083,,19.22299957,7.972964773,5.751053685,,19.11300087,4.030562834,5.72237653
